Repository: aornus/source

File: source/_posts/学习/👨🎓毕业论文/第一部分：钛合金的基本特性/1.1 钛工业的历程、现状与应用.md
---
title: 钛工业的发展历程与国内外现状
abbrlink: Ti_industry
katex: false
root: ../../
categories:
  - 学习
  - "\U0001F468‍\U0001F393毕业论文"
  - 第一部分：钛合金的基本特性
tags:
  - 钛合金
cover: /images/Cover/undraw_exams_re_4ios.svg
aside: false
description: 钛合金的特点、发展历程以及应用领域的简述
keywords: 钛合金，发展现状
date: 2023-03-06 21:22:13
update: 2023-03-06 21:22:13
hidden: true
comments:
copyright:
password:
sticky:
---

## 简介

钛（Titanium），原子序数为22，最早于1791年由格雷戈尔在英国康沃尔郡发现，是一种银白色的金属，具有密度小、比强度高、耐高温、化学性质性质稳定等明显优于传统金属的特性而备受重视。钛及钛合金常用来制造飞机、火箭等航天机械，一直是航空航天工业的“脊柱”之一，被誉为“太空机械”[^3]。相较于纯钛，一同发展起来的钛合金由于其更高的强度、耐蚀性、抗高温性能而得到了更为广泛的应用，尤其是在机械制造、航空航天、化工、军工等领域，钛合金的占比更大。钛工业的发展水平在一定程度上是衡量一个国家航空航天、汽车工业等发展水平的重要标志[^4]。
### 钛与钛合金的特点
- 密度小，强度高，相较于高强度钢具有更大的比强度。

|  合金  | 镁合金 | 铝合金 | 高强钢 | 钛合金 |
|:------:|:------:|:------:|:------:|:------:|
| 比强度 |   16   |   21   |   23   |   29   |

- 熔点高，钛的熔点为1668℃，比铁的熔点还高出138℃。加入合金元素后可以获得极佳的热强性。
- 弹性模量低，屈服强度高，适合做弹簧材料，高端赛车内部的弹簧大多数都是由钛合金制成，它同时还具有较好的耐磨性。
- 表面极易生成致密的氧化层，在氧化性或中性介质中有较强的耐腐蚀能力。
- 此外还有无磁性，，形状记忆性等优良特点。
- 化学活性高，当钛加热到500℃以上时，氧化膜变得稀松且易脱落，在熔融状态下，极易发生自然。
- 此外，某些钛合金还具有储氢、超导、低阻尼性，生物相容性、形状记忆 、 超弹 、高阻尼等特殊功能。
由于钛合金具有以上诸多特点，目前已广泛应用于自动化 、能源 、航空航天 、 医
疗卫生 、 汽车和家电等领域。
## 国外发展
钛工业的发展充满曲折。从钛元素的发现(1791)到第一次制得较纯的金属钛(1910)经历了120年的历程。又由实验室第一次获得纯钛(1940)到首次进行工业生产，又花费了近30年的时间。
钛在自然界中主要以钛矿石的形式存在，如钛铁矿、金红石（TiO2）等，需要进行精炼（refining）才能获得纯金属。起初，钛的提取是通过高温还原法，但这种方法费时费力，成本高昂。直到了二十世纪四十年代，一种利用氯化钛矿与氯气进行反应来制备四氯化钛，然后通过还原反应（比如Na、Mg等）来得到纯钛的精炼工艺方法终于以其低廉的成本、高效的回收率得到了广泛的商业化应用[^1]。

第二次世界大战之后，世界上许多国家都开始意识到钛工业的重要性，钛工业在数年间便迅速发展成为航空、航天、军事等领域的关键材料。1954年，美国成功研发出一种Ti-6Al-4V合金，这种合金在耐热性、强度、塑性、韧性、成形性、可焊性、耐蚀性和生物相容性方面均达到较高水平，使它成为钛工业的主要合金，并占据全部用钛量的50％以上，可以说，许多其他型号钛合金也可以作为Ti-6Al-4V的改良版[^5]。

进入21 世纪以来，钛工业在多个领域遍地开花。
* 在航空航天领域中，大型客机的研制如火如荼、军机也处于过渡时期，世界航空工业对钛合金的需求也随之迅猛增长。
* 在医疗健康领域，由于钛合金生物相容性良好，可以降低人体对植入物的排斥反应和感染风险，它也被广泛用于制造人工关节、牙科种植体和其他医疗设备。
* 在汽车制造领域，钛合金的应用主要集中在高档汽车的制造中。钛合金零部件可以减少车辆的自重，从而提高燃油效率和运行性能。同时，钛合金也具有优异的耐腐蚀性能，可以延长汽车零部件的使用寿命。
* 在建筑工程领域，钛合金被广泛应用于大型建筑的外墙幕墙、顶棚和立面系统。钛合金具有良好的耐候性和抗腐蚀性能，可以抵御各种恶劣气候条件的侵蚀，并且具有高度的可塑性和装饰性，可以为建筑带来更加优美的外观。

## 国内发展
我国的钛工业发展起源于20世纪50年代，在六七十年代，成为了世界上第四个拥有完整钛工业体系的国家。自21世纪以来我国钛工业进入高速发展阶段，产能与产量已经连续多年占据世界第一的位置，目前海绵钛产量占全球比重已经达到六成，钛加工材产量稳定增长，钛产品消费端需求旺盛[^6]，无论是在生产还是在加工领域均保持在世界前列，我国已成为名副其实的世界钛工业大国。[^2]2014年，浙江余杭高端钛材的研发投产，标志着中国彻底摆脱了对国外的依赖，填补了中国高端钛材的技术空白。

目前，我国的钛产品消费正处于上升期，如工业、航空航天、海洋船舶和体育休闲等中高端领域的钛材料的需求量平均增长约20％，而医疗行业受疫情影响，需求有所减少，电力和制盐等行业仍有小幅增长，整体盈利水平也有所改善。[^9]

此外，近年来计算机技术的发展也为钛工业带来了新的发展机遇。计算机模拟技术用于优化钛合金的生产工艺，显著提高了产品质量。邵一涛等[^7]通过采用BP人工神经网络方法建立TC17钛合金组织与性能的关系模型，克服了传统BP人工神经网络训练高精度而预测低精度的过拟合问题；计算机辅助设计和制造技术也为钛制品的设计和生产带来了更多的可能，李淼泉[^8]等人对 TC6 合金叶片在等温锻造过程中初生α晶粒尺寸的演变进行了数值模拟，将有限元法与 Yada 微观组织模型结合起来，并给出了 TC6 合金叶片在等温锻造过程中初生α相的分布和晶粒尺寸的变化。在未来，随着物联网、大数据、人工智能、AIGC等技术的不断发展，钛工业也将迎来更多新的机遇和挑战。


## 应用领域
1. 航空航天领域：
2. 汽车领域：
3. 化工领域：
4. 医疗器械领域：
5. 轻工业领域
钛开始用于手表大约是在20世纪70年代到80年代初，如Omega公司推出的防水体育用手表；Hoya公司的附有计时功能的体育用表；IWC公司的防水且附计时功能的体育用手表，它们的共同点是都属于高档体育用表。日本的钛手表是由西铁城和精工两大手表厂家在同一时期投入市场的，当时有西铁城的防水室外用手表、精工的附计时功能的体育用手表等，这些手表属于中高档体育用手表。为了提高钛制手表的耐指纹性及耐擦伤性等，都涂以无机或无机加有机的膜，呈浅暗灰色。现今，用钛材制作壳体和表带的低成本加工方法也已确定，并用于从中档到大众化的体育用手表上，加上钛表面技术的改进，从而扩大了钛在手表行业中的应用领域。采用硬度高的钛合金或进行氮化处理以提高硬度，比采用钛喷丸处理加涂层的成本要高，因而各公司在用高强钛的商品上采用了“精钛”、“硬精钛”、“亮钛”等名称。手表用钛的另一个优势是皮肤对钛没有过敏反应，1990年在日本西铁城公司与中央病院皮肤科共同对100位有金属过敏反应的患者进行了试验，结果使用钛手表的皮肤过敏病症为零。据2001年的统计，钛手表在日本的总销售中约占6%，其中70%为体育用手表，20%为实用普及型手表。但在其他国家，钛手表已占一半，而且价格也逐渐降低，如在德国手表市场上，最便宜的约为3000日元，比香港产品还便宜，也有益于环境卫生，这也快速推广了无皮肤过敏反应的钛手表。今后将继续降低钛手表的成本，开发易冲压、切削、表面抛光等加工性能好的钛材，从中档到普及品种不断推广。

## 参考文献
[^1]:李有观. 用碘化物精炼高纯钛[J]. 世界有色金属, 2003(12):68.
[^2]: 申庆飞,闫明,司华彬. 海绵钛工业生产现状及发展[J]. 化工管理, 2022, (20): 4-6.
[^3]: 李梁,孙健科,孟祥军.钛合金的应用现状及发展前景[J].钛工业进展,2004(05):19-24.
[^4]: 钟玉;屈金山;陈文静;潘全喜.TC4钛合金电子束焊接头性能研究[J].焊接,2007(10):5-9
[^5]: 高敬,姚丽.国内外钛合金研究发展动态[J].世界有色金属,2001(02):4-7.
[^6]: 申晨.我国钛工业技术进展及趋势[J].中国金属通报,2022,(09):1-3. 
[^7]: 邵一涛,曾卫东,韩远飞等.基于BP人工神经网络的TC17钛合金显微组织-力学性能关系预测[J].稀有金属材料与工程,2011,40(02):225-230.
[^8]: 史延沛,李淼泉,罗皎.TC4钛合金叶片锻造过程中晶粒尺寸的数值模拟[J].锻压装备与制造技术,2009,44(02):101-104.DOI:10.16316/j.issn.1672-0121.2009.02.014.
[^9]: Guanzhou Qiuand Yufeng Guo, Current situation and development trend of titanium metal industry in China, _Int. J. Miner. Metall. Mater._, 29(2022), No. 4, pp. 599-610.

File: source/_posts/学习/👨🎓毕业论文/第一部分：钛合金的基本特性/1.2 钛合金的分类.md
---
title: 1.2 钛合金的分类
abbrlink: Classification-of-titanium-alloys
katex: false
root: ../../
categories:
  - 学习
  - "\U0001F468‍\U0001F393毕业论文"
  - 第一部分：钛合金的基本特性
cover: /images/Cover/undraw_exams_re_4ios.svg
description: 合金元素、基本组成相的介绍
date: 2023-03-06 22:40:24
update: 2023-03-06 22:40:24
hidden: true
tags:
comments:
copyright_info:
aside:
password:
sticky:
keywords:
---
## 钛合金的分类
由于纯钛的塑性高，但强度很低，限制了其在工业生产中的应用。为了满足实际生产中高强度、耐腐蚀性等要求，可以向纯钛中添加一些合金元素形成钛合金。
### 合金元素
工业钛合金的主要合金元素为铝、钒、钼三种，此外还有Cr、Mn、Fe、Cu、Sn、Zr、W等元素组成，可以根据合金元素对钛多**晶**型转变温度的影响可将其分为三大类：$\alpha$稳定元素、$\beta$ 稳定元素、中性元素，形成的四种类型的相图示意图如下：
![合金元素对钛合金相图的影晌示意图](../../../../images/20230102/Pasted%20image%2020230309120230.png)
#### α稳定元素·图（a）
提高β转变温度，扩大α相区，主要包括合金元素铝、镓、锗、硼和杂质元素氧、氮、碳等。铝是工业中最常用的α稳定元素，通过形成置换固溶体产生固溶强化。因而加入适量的铝元素可以提高钛合金室温和高温强度以及热强性。
#### β稳定元素·图（b）、（c）
降低β转变温度，在β相中无限固溶，扩大β相区，增大β相稳定性的元素称为β稳定元素,它包括钼、钒、铌、钽、铁等。其中钼的强化作用最明显，可提高室温和高温强度，增加淬透性，并提高含铬和铁合金的热稳定性。铁是最强的β稳定元素之一，但对热稳定性不好，熔炼时易产生偏析，因而应用较少，某些低成本的钛合金中可以添加铁元素替代昂贵的钒。
#### 中性元素·图（d）
对β转变温度的影响不大的元素称为中性元素,主要有锆、铪和锡。锆和铪与钛的性质相似，原子尺寸也十分接近，能在相和β相中无限固溶。锆的室温强化作用弱，但高温强化作用强，通常用于热强钛合金。锡的室温强化更弱，会发生共析反应，但能提高热强性。


工业钛合金中的主要合金元素是铝，根据 Ti-Al二元系研制了一系列可焊的钛合金，除了个别的例外，实际上铝在其它所有钛合金中均存在。因此对钛合金来说 ，Ti-Al 系的意义可以与铁基合金中的 Fe-C 系相提并论。从重要性来看，另外个合金元素是钒和钼 。Ti-A I-V三元素是大多数高强钛合金的基础（ Ti-6Al-4V 合金是应用最广的通用合金）Ti-AI-Mo是热强钛合金的基础。
### 组成相
钛有两种同素异构体，其中882.5℃以下是密排六方结构的α钛，882.5℃以上是体心立方结构的β钛。常温条件下金属钛为密排六方晶体结构，其轴比（c/a=1.587）小于理想球形轴比1.633，由于其晶体结构的特殊性，赋予了金属钛良好的加工性能。

![TI-Al-V合金三维相图与分类示意图](../../../../images/20230102/Pasted%20image%2020230309124101.png)

我国按照材料退火组织组成相的比例分为将其分为三大类：$\alpha$型、 $\alpha+\beta$、$\beta$ 型，分别用TA、TC、TB表示。
#### α型
α型钛合金经退火处理，其组织常以单相的α固溶体或者以含微量金属化合物的α固溶体形式存在，其主要合金元素为铝、锡、锆，并少量含有钒、 钼、铌等，其中铝元素作为α相稳定元素存在，各元素均可起到固溶强化的作用。 α型钛合金具有良好的热强性、高温稳定性及可焊接性能，但不能采用热处理的 方式强化其组织。α型钛合金有着 良好的焊接性，并在高温环境下具有极好的组织稳定性和抗蠕变性能，在低温环 境下依然保持良好的延展性，因而适合制作各种飞行器形状复杂的外层板材。常用的α型钛合金包括TA1、TA2、TA7等。
#### β型
β型钛合金中主要有钒、钼、铌、钽等β相稳定元素，若在合金中加入少量的 铝、锆、锡，可提高β型钛合金的塑性并改善其热稳定性。β型钛合金的显微组织 一般比α型、α+β型钛合金的显微组织更粗大。β型钛合金常表现出良好的冷成形、 冷加工性能，较好的淬火态塑性以及可焊接性，但是亚稳态β型钛合金热稳定性 较差。常见的β型钛合金有TB1~TB5、TB7、TB10等。β型钛合金含有较高的β稳定元素，主要分为稳定β型钛合金和亚稳定β型 钛合金。稳定β型钛合金在平衡状态下全部由稳定的β相，热处理后不易产 生变化。

#### α+β型钛合金 
α+β型钛合金经退火处理，所得到的室温组织为不同比例的α和β相。该类型
的钛合金中除含有定量的铝元素外，还含有少量的其它元素。可采用适当的热处
理方法对α+β型钛合金进行组织强化，α+β型钛合金的强度和淬透性随着β相稳定 元素含量增加而提高，其锻造和轧制等加工成型性能优于α型、β型钛合金。最常用的α+β型钛合金包括TC4、TC6、TC12等，其中TC4钛合金（等轴马氏体型两相合金）作为做早被应用的钛合金，该合金以其优越的性能占据了钛工业的大量市场，现在占到 Ti 合金总产量的 50%， 占到全部Ti 合金加工件的95 ％ 。
α+β合金又被称为亚稳定β型钛合金，因为它在相变过程中时经过β单相区的固溶淬火后变为亚稳定的β相过饱和固溶体，**然后再经时效过程后由亚稳β相中析出大量弥散的次生α相**，故称其为亚稳定β型。这类合金可通过固溶时效而实现高强度的特征，实现了比稳定β型钛合金更为广泛的应用，虽然其拥有良好的室温强度和冷成型性能，但高温抗蠕变性能和低温塑性不如α型钛合金。 

### TC4钛合金
TC4 合金含有 6 ％ 的稳定元素 AI 及 4 ％ 的阝稳定元素 v ，具有良好的综合力学性能。室温下 TC4 合金组织中β相比例达到 85 ％ 以上 ，

File: source/_posts/学习/👨🎓毕业论文/第一部分：钛合金的基本特性/1.2 钛合金的分类、组织与性能.md
---
title: 1.2 钛合金的分类
abbrlink: Classification-of-titanium-alloys
katex: true
root: ../../
categories:
  - 学习
  - "\U0001F468‍\U0001F393毕业论文"
  - 第一部分：钛合金的基本特性
description: 合金元素、基本组成相、显微组织的介绍
date: 2023-03-06 22:40:24
update: 2023-03-06 22:40:24
hidden: true
tags:
comments:
copyright_info:
aside:
password:
sticky:
keywords:
cover: "linear-gradient(0deg, rgba(24, 155, 227,0.5) 0%, rgba(24, 155, 227,0.5) 4%,transparent 4%, transparent 16%,rgba(13, 183, 231,0.5) 16%, rgba(13, 183, 231,0.5) 87%,rgba(44, 99, 220,0.5) 87%, rgba(44, 99, 220,0.5) 100%),linear-gradient(90deg, rgb(24, 155, 227) 0%, rgb(24, 155, 227) 72%,rgb(55, 71, 216) 72%, rgb(55, 71, 216) 77%,transparent 77%, transparent 85%,rgb(44, 99, 220) 85%, rgb(44, 99, 220) 100%),linear-gradient(90deg, rgb(255,255,255),rgb(255,255,255))"
---

由于纯钛的塑性高，但强度很低，限制了其在工业生产中的应用。为了满足实际生产中高强度、耐腐蚀性等要求，可以向纯钛中添加一些合金元素形成钛合金。

## 合金元素
工业钛合金的主要合金元素为铝、钒、钼三种，此外还有Cr、Mn、Fe、Cu、Sn、Zr、W等元素组成，可以根据合金元素对钛多**晶**型转变温度的影响可将其分为三大类：$\alpha$稳定元素、$\beta$ 稳定元素、中性元素，形成的四种类型的相图示意图如下：
![图1：合金元素对钛合金相图的影响示意图](../../../../images/20230102/Pasted%20image%2020230309120230.png)
1. α稳定元素·图(a)：**提高β转变温度，扩大α相区**，主要包括合金元素铝、镓、锗、硼和杂质元素氧、氮、碳等。铝是工业中最常用的α稳定元素，通过形成置换固溶体产生固溶强化。因而加入适量的铝元素可以提高钛合金室温和高温强度以及热强性。
2. β稳定元素·图(b)、( c )：**降低β转变温度，在β相中无限固溶，扩大β相区，增大β相稳定性**的元素称为β稳定元素,它包括钼、钒、铌、钽、铁等。其中钼的强化作用最明显，可提高室温和高温强度，增加淬透性，并提高含铬和铁合金的热稳定性。铁是最强的β稳定元素之一，仅仅需要5%的占比就可以让β相保持到室温下。但含铁时熔炼时易产生偏析，因而应用较少。
3. 中性元素·图(d)：**对β转变温度的影响不大**的元素称为中性元素,主要有锆、铪和锡。锆和铪与钛的性质相似，原子尺寸也十分接近，能在相和β相中无限固溶。锆的室温强化作用弱，但高温强化作用强，通常用于热强钛合金。锡的室温强化更弱，会发生共析反应，但能提高热强性。


工业钛合金中的主要合金元素是铝，根据 Ti-Al二元系研制了一系列可焊的钛合金，除了个别的例外，实际上铝在其它所有钛合金中均存在。因此对钛合金来说 ，**Ti-Al 系的意义可以与铁基合金中的 Fe-C 系相提并论**。从重要性来看，另外个合金元素是钒和钼 。Ti-A I-V三元素是大多数高强钛合金的基础（ Ti-6Al-4V 合金是应用最广的通用合金）Ti-AI-Mo是热强钛合金的基础。


## 分类
钛有两种同素异构体。在882.5℃以下是密排六方结构(hcp)的α钛，882.5℃以上是体心立方结构(bcc)的β钛。常温条件下金属钛为密排六方晶体结构，其轴比（c/a=1.587）小于理想球形轴比1.633，由于其晶体结构的特殊性，赋予了金属钛良好的加工性能。两者的详细对比如下表：
|    项目    |   α-Ti   |    β-Ti     |
|:----------:|:--------:|:-----------:|
|  晶体结构  | 密排六方 |  体心立方   |
|   滑移系   |   四个   |   十二个    |
|  变形难易  |   困难   |    容易     |
|  稳定温度  | <882.5℃  | 882.5℃~熔点 |
| 氢的溶解度 |    低    |     高      |


我国按照材料退火组织组成相的比例分为将其分为三大类：$\alpha$型、 $\beta$ 型，$\alpha+\beta$型分别用TA、TB、TC表示，其中TC还可以进一步细分为近α型和亚稳定型β钛合金。
![图2：TI-Al-V合金三维相图与分类示意图](../../../../images/20230102/Pasted%20image%2020230309124101.png)
具体来讲，就是根据β相稳定元素系数$K_{\beta}$来划分，$K_{\beta}$是指合金中各β稳定元素与各自的临界浓度的比制之和，即：
$$
K_{\beta}=\frac{ C_{1} }{C_{k1}}+\frac{ C_{2} }{C_{k2}}+\frac{ C_{3} }{C_{k3}}+\cdots+\frac{ C_{n} }{C_{kn}}
$$
根据 $\beta$ 相稳定系数划分合金类型为:
* $\alpha$ 型合金 $K_\beta$ 为 $0 \sim 0.07$
* 近 $\alpha$ 型合金 $K_\beta$ 为 $0.07 \sim 0.25$
* $\alpha+\beta$ 型合金 $K_\beta$ 为 $0.25 \sim 1.0$
* 近 $\beta$ 型合金 $K_\beta$ 为 $1.0 \sim 2.8$
* $\beta$ 型 合金 $K_\beta$ 为 > 2.8 

| 元素  | Mo  |  V  | Cr  | Nb  | Ta  | Mn  | Fe  | Co  | Cu  | Ni  |  W  |
|:-----:|:---:|:---:|:---:|:---:|:---:|:---:|:---:|:---:|:---:|:---:|:---:|
| $C_k$ | 10  | 15  |  7  | 33  | 40  | 6.4 |  5  |  7  | 13  |  9  | 20  |


### α型
α型钛合金经退火处理，其组织常以**单相的α固溶体**或者以含微量金属化合物的α固溶体形式存在，主要合金元素为铝、锡、锆等α稳定元素，并少量含有钒、 钼、铌等中性元素，各个元素均可起到固溶强化的作用。

常用的α型钛合金包括TA1、TA2、TA7等。

α型钛合金的β相转变温度较高，因而具有良好的热强性、高温稳定性。焊接性性能好，并在高温环境下具有极好的组织稳定性和抗蠕变性能，在低温环境下也依然保持良好的延展性，因而适合制作各种飞行器形状复杂的外层板材。但它对热处理和组织类型不敏感，故不能采用热处理的方式强化其组织。
### β型
β型钛合金中主要有钒、钼、铌、钽等β相稳定元素，若在合金中加入少量的 铝、锆、锡，可提高β型钛合金的塑性并改善其热稳定性。

常见的β型钛合金有TB1~TB5、TB7、TB10等。

β型钛合金的显微组织 一般比α型、α+β型钛合金的显微组织更粗大。β型钛合金常表现出良好的冷成形、冷加工性能，较好的淬火态塑性以及可焊接性，但是亚稳态β型钛合金热稳定性 较差β型钛合金含有较高的β稳定元素，主要分为稳定β型钛合金和亚稳定β型钛合金。稳定β型钛合金在平衡状态下全部由稳定的β相，热处理后不易产生变化。

### α+β型钛合金 
α+β型钛合金经退火处理，所得到的室温组织为不同比例的α和β相。该类型的钛合金中除含有定量的铝元素外，还含有少量的其它元素。可采用适当的热处理方法对α+β型钛合金进行组织强化，α+β型钛合金的强度和淬透性随着β相稳定元素含量增加而提高，其锻造和轧制等加工成型性能优于α型、β型钛合金。

最常用的α+β型钛合金包括TC4、TC6、TC12等，其中TC4钛合金（等轴马氏体型两相合金）作为做早被应用的钛合金，该合金以其优越的性能占据了钛工业的大量市场，现在占到 Ti 合金总产量的 50%， 占到全部Ti 合金加工件的95％。

α+β合金又被称为亚稳定β型钛合金，因为它在相变过程中时经过β单相区的固溶淬火后变为亚稳定的β相过饱和固溶体，**然后再经时效过程后由亚稳β相中析出大量弥散的次生α相**，故称其为亚稳定β型。这类合金可通过固溶时效而实现高强度的特征，实现了比稳定β型钛合金更为广泛的应用，虽然其拥有良好的室温强度和冷成型性能，但高温抗蠕变性能和低温塑性不如α型钛合金。 

## 显微组织
众所周知，材料的最终性能是由显微组织的形态决定的, 不同的组织对应于不同的力学性能, 而微观组织形态主要取决于合金的化学成分、变形工艺和热处理方式等。前面提到过：钛合金的基本组织是由密排六方的低温 $\alpha$ 相和体心立方的高温 $\beta$ 相构成。 而且除了少数稳定 $\beta$ 型钛合金之外, 体心立方的高温 $\beta$ 相一般都无法保留到室温, 冷却过程中会发生 $\beta$ 相向 $\alpha$ 相的多晶转变, 以片状形态从原始 $\beta$ 晶界析出。片状组织由片状 $\alpha$ 与片状 $\alpha$ 之间的残余 $\beta$ 相构成, 由于其与母相之间存在着一定的结晶 学位向关系, 称为 $\beta$ 转变组织。片状组织在 $\alpha+\beta$ 两相区承受足够大的塑性变形 后再结晶球化得到等轴组织。因此, 按照晶内 $\alpha$ 相的形状变化, $\alpha+\beta$ 型钓合金 的显微组织大致分为 4 类：
1. 等轴组织：在 $\beta$ 转变温度以下 $30 \sim 100{ }^{\circ} \mathrm{C}$ 加热, 经过充分的塑性变形和再结晶退火形成。具有较好的塑性，延伸率和较高的断面收縮率，且抗缺口敏感性和热稳定性最好。综合性能好，使用广泛。
2. 网篮组织：在 $\beta$ 区加热或开始变形, 在 $\alpha+\beta$ 两相区的变形量不太大时形成。具有高的持久强度和蠕变强度，在热强性方面具有明显的优势，具有高的断裂韧性、低的疲劳裂纹扩展速率。缺点是塑性和热稳定性较低。
3. 双态组织：在 $\alpha+\beta$ 两相区的上部加热或者进行变形可以获得。双态组织兼顾了等轴组织和片状组织的优点, 等轴 $\alpha$ 含量在 $20 \%$ 左右的双态组织具有强度 - 塑性 - 韧性 - 热强性的最佳综合匹配。与片状组织相比, 双态组织具有更高的屈服强度、塑性、热稳定 性和疲劳强度; 与等轴组织相比, 双态组织具有较高的持久强度、蜻变强度和断 裂韧性, 以及较低的疲劳裂纹扩展速率 $\mathrm{d} a / \mathrm{d} N$ 。
4. 魏氏组织：在较高温度的 $\beta$ 区加热或变形量不够,时可以形成。魏氏组织具有最高的蠕变抗力、持久强度和断裂韧性, 但是其致命的弱点是塑性低, 尤其是断面收缩率远低于其他组织类型。类似于钢中的过热组织, 在实际生产过程中没有特殊的需求应尽量避免。

 **机械性能** | **抗拉强度 $\sigma$ MPa** | **延伸率 $\delta$/%** | **冲击㓞性$\alpha_k/(kJ*m^{-2})$** | **断裂韧性$K_{IC}/(Mpa\cdot m^{0.5})$** 
:--------:|:---------------------:|:------------------:|:-----------------------------:|:----------------------------------:
 **片层组织** | 1020                  | 9.5                | 355.3                         | 102                                
 **网篮组织** | 1010                  | 13. 5              | 533                           | -                                  
 **双态组织** | 980                   | 13                 | 434.3                         | -                                  
 **等轴组织** | 961                   | 16.5               | 473.8                         | 58.9                               


## 钛合金的同素异构转变
钛合金中的相变主要包括：多晶转变、共析转变、有序化、亚稳相等稳转变、非等温转变等，其中最主要的相变为α相与β相的互相转变。众多研究者已将钛合金的相变类型绘制成了一个表格：

| 编号 |           相变            | 过程                                                                 |
|:----:|:-------------------------:|:-------------------------------------------------------------------- |
|  I   | 淬火过程中$\beta$相的分解 | (1)钛的马氏体：$\beta \to \alpha^{'} , \alpha^{"}$                   |
|      | 淬火过程中$\beta$相的分解 | (2)无热$\omega$相：$\beta \to \omega_{\text{无热}} +\beta$           |
|  II  | 等温转变中$\beta$相的分解 | (1) $\beta(\beta+\alpha)\to a^{"},a^{"}\text{富},a^{"}\text{贫}$ |
|      | 等温转变中$\beta$相的分解 | (2) $\beta^{'}\beta\text{富},\beta\text{贫}$                          |
| III     |  残余$\beta$相分解     |   (1)      相离析: $\beta_{\text{残}} \to \beta^{'}+\beta$                                                             |


由于β钛合金的用途更为广泛，本设计侧重于对β合金进行说明。β钛合金按照亚稳定状态相组成可分为3类 ：稳定β型钛合金 、 亚稳定β型钛合金和近β型钛合金。钛合金自高温快速冷却时, 视合金成分不同, $\beta$ 相可转变为马氏体 ( $\alpha^{\prime}$ 或 $\left.\alpha^{\prime \prime}\right) 、 \omega$ 相或过冷 $\beta$ 相。在快速冷却过程中, 由于从 $\beta$ 相转变为 $\alpha$ 相的过程来不及进行, $\beta$ 相将转变为成分与母相相同、晶体结构不同的过饱和固溶体, 即马氏体。
#### 钛合金的马氏体相变
我们知道马氏体转变是一种切变相变。在钛合金中发生马氏体转变时, $\beta$ 相中的原子作集体的有规律的近程迁移, 迁移距离较大时, 形成六方 $\alpha^{\prime}$ 相; 迁移距离较少时, 形成斜方 $\alpha^{\prime \prime}$ 。当 $\beta$ 相中的合金元素含量较少时, 原子位移较大, 点阵改组进行到底, 得到密排六方 $\boldsymbol{\alpha}^{\prime}$ 相; 当合金元素含量较大时, 点阵改组受到阻碍, 停留在某一中间阶段, 即形成斜方点阵 ( $\alpha^{\prime \prime}$ 相)。

 **特点** | **α'** | **α"** 
:---:|:---:|:---:
 **晶体结构** | 六方结构 | 斜方机构
 **强度**|高|低
 **塑性**|低|高
 **组织**|粗针状|细针状
### 钛合金中的ω相变
合金成分在临界浓度$C_0$ 附近的合金从高温淬火后 ， 将在合金组织中形成一种
ω相。ω相可以根据组织分为两类——**无热ω相**与**等温ω相**

（1）**无热ω相**：当β合金元素的成分范围达到某一临界值时，合金在β区淬火可以得到ω相


（2）**等温ω相**

File: source/_posts/学习/👨🎓毕业论文/第一部分：钛合金的基本特性/1.3 钛合金的典型组织与性能.md
---
title: 1.3 钛合金的典型组织与性能
abbrlink: 824ac3d0
katex: false
root: ../../
categories:
  - 学习
  - "\U0001F468‍\U0001F393毕业论文"
  - 第一部分：钛合金的基本特性
hidden: true
date: 2023-03-07 09:57:28
update: 2023-03-07 09:57:28
tags:
cover:
comments:
copyright_info:
aside:
password:
description:
sticky:
keywords:
---

## 钛合金主要的同素异构转变
### β相

### α相

### ω相

File: source/_posts/学习/👨🎓毕业论文/第一部分：钛合金的基本特性/1.4 钛合金组织分析方法.md
---
title: 1.4 钛合金组织分析方法
abbrlink: 824ac3d0
katex: false
root: ../../
categories:
  - 学习
  - "\U0001F468‍\U0001F393毕业论文"
  - 第一部分：钛合金的基本特性
hidden: true
date: 2023-03-09 12:46:52
update: 2023-03-09 12:46:52
tags:
cover:
comments:
copyright_info:
aside:
password:
description:
sticky:
keywords:
---

> <center>当你在引用别人的时候，你在引用自己。</center>
> <p align="right">——Sion</p>
## 文章痕迹
{% timeline %}
<!-- timeline 2023-03-09-->
<!-- endtimeline -->
{% endtimeline %}

-----
