Repository: aornus/source

File: source/_posts/杂谈/焊接材料及设计.md
---
title: 焊接材料及设计
date: 2021-09-021 09:52:00
tags:
cover: https://i.loli.net/2021/09/23/n7b6W9VqC4GQXDa.png
categories:
description: 焊接技术是当今时代最是吃香的技术,刚巧有这门课，来学习学习吧。
katex: true
highlight_shrink:
hidden: true
---

# 焊接性及其试验评定[^1]

# 合金结构钢的焊接

合金结构钢的主要特点是强度高，韧性、塑性和焊接性也较好， 广泛用于压力容器、工程机械、石油化工、桥梁、船舶制造和其他钢结构，在经济建设和 社会发展中发挥着重要的作用。

## 合金结构钢的分类和性能

### 合金结构钢的分类

低合金结构钢中合金元素总的质量分数一般不超过5%，以提高钢的强度并保证其具有一定的塑性和韧性。合金元素总的质量分数为 5％~10％称为中合金钢，大于 10%称为高合金钢。对于焊接生产中常用的一些合金结构钢，综合考虑了它们的性能和用途后，大致可以分为强度用钢和低中合金特殊用钢两大类。

> 合金结构钢可以分为**非调质钢**和经过淬火-回火的**调质钢**。非调质钢又可分为热轧钢、 正火钢和控轧钢等。非调质钢的常温抗拉强度一般在 600MPa 以下，调质钢的抗拉强度在 600MPa 以上。

1. **强度用钢**    屈服强度$\sigma_s≥294MPa$ 的强度用钢均可称为高强钢，应用于要求常规条件下能承受静载和动载的机械零件和工程结构，要求具有良好的力学性能。
   1. 热轧及正火钢屈服强度为 294~490MPa，在热轧或正火状态下使用，属于非热处理强化钢。
   2. 低碳调质钢屈服强度为490~980MPa，在调质状态下供货使用，属于热处理强化钢。
   3. 中碳调质钢屈服强度一般在 880~1176MPa 以上，钢中含碳量较高（碳的质量分数为 0.25%~0.5%），也属于热处理强化钢。
2. **低中合金特殊用钢**  低中合金特殊用钢主要用于一些特定条件下工作的机械零件和工程结构。因此，除了 要满足通常的力学性能外，还必须能适应特殊环境下工作的要求。
   1. 珠光体耐热钢 以 Cr、Mo 为基础的低中合金钢，随着工作温度的提高，还可加 入 V、W、Nb、B 等合金元素，具有较好的高温强度和高温抗氧化性，主要用于工作温度在 500~600℃的高温设备，如热动力设备和化工设备等。
   2. 低温钢 大部分是一些含 Ni 或无 Ni 的低合金钢，一般在正火或调质状态使用， 主要用于各种低温装置（-40~-196℃）和在严寒地区的一些工程结构，如液化石油气、天然气的储存容器等。与普通低合金钢相比，低温钢必须保证在相应的低温下具有足够高的 低温韧性，对强度无特殊要求。
   3. 低合金耐蚀钢除具有一般的力学性能外，必须具有耐腐蚀性能这一特殊要求。主要用于像大气、海水、石油化工等腐蚀介质中工作的各种机械设备和焊接结构。由于所 处的介质不同，耐蚀钢的类型和成分也不同。耐蚀钢中应用最广泛的是耐大气和耐海水腐 蚀用钢。

### 合金结构钢的基本性能

#### 化学成分

低合金结构钢是在低碳钢基础上（低碳钢的化学成分为：$w_C=0.10\% \to 0.25\%，w_{Si}≤0.3\%， w_{Mn}=0.5\%\to 0.8\%$）添加一定量的合金元素构成的。碳是最能提高钢材强度的元素，但易于引起焊接淬硬及焊接裂纹，所以在保证强度的条件下，碳的加入量越少越好。低合金钢加 入的元素有 Mn、Si、Cr、Ni、Mo、V、Nb、B、Cu 等，杂质元素 P、S 的含量要限制在较低的程度。

各种元素对合金结构钢下临界点温度的综合影响可用下述公式表示：
$$
A_1=720+28w_{Si}+5w_{Cr}+6w_{Co}+3w_{Ti}-5w_{Mn}-10w_{Ni}-3w_V，℃
$$
合 金元素对低合金钢屈服强度和抗拉强度的综合影响，可按下列经验公式进行计算，即：
$$
σ_s=122+274w_{C}+82w_{Mn}+55w_{Si}+54w_{Cr}+44w_{Ni}+78w_{Cu}+353w_V+755w_{Ti}+540w_P+[30-2(h-5)], MPa σ
$$

$$
b=230+686w_C+78w_{Mn}+90w_{Si}+73w_{Cr}+33w_{Ni}+56w_{Cu}+314w_V+529w_{Ti}+450w_P+[21-1.4(h-5)],
$$

> 热轧及正火条件下，合金元素对塑性和韧性的影响与其强化作用相反，即强化效果越 大，塑性和韧性的降低越多，当钢中合金元素的含量超出一定范围后会出现韧性的大幅度下降。

#### 力学性能

合金结构钢的强度越高，屈服强度与抗拉强度之差也越小。屈服强度与抗拉强度之比 称为屈强比（$σ_s / σ_b$）。钢材的强度越高，屈强比增大。低碳钢的屈强比约为 0.7 左右，控轧钢板的屈强比约为 0.70~0.85，800MPa 级高强钢的屈强比约为 0.95。

* **低合金高强钢的低温拉伸性能**：温度下降时，钢材的抗拉强度升高，但 韧性下降。一般-100℃以上时钢材强度变化较小，温度再低时，抗拉强度和屈服强度急剧 升高，韧性急剧下降，当在液氮温度（-196℃）附近时，延伸率很小。低合金高强钢的使 用温度多在-50℃以上，在此温度范围内高强钢的强度性能变化不大。[x]图
* **低合金高强钢的高温拉伸性能**：200℃以前强度缓慢下降，温度 进一步升高时，强度开始上升，300℃附近达到最大值，350℃以上逐渐下降。钢材高温时 的强度性能仍保持室温强度的顺序，基本上不发生倒位现象。[x]图

#### 显微组织



### 热轧及正火钢的焊接

#### 热轧及正火钢的成分和性能



## 低碳调质钢的焊接

> 调制=淬火+正火

### 低碳调质钢的焊接性分析



## 第一次作业

### 1.什么是工艺焊接性?什么是使用焊接性?焊接性的评定原则是什么?

**工艺焊接性**：即接合性能,材料在给定的焊接工艺条件下对形成焊接缺陷的敏感性;

**使用焊接性**：即使用性能,指一定的材料在规定的焊接工艺条件下所形成的焊接接头适应使用要求的能力。

**评定原则**：

* 评定焊接接头产生工艺缺陷的倾向,为制定合理的焊接工艺提供依据。
* 评定焊接接头能告满足结构使用性能的要求。
* 对于评定焊接接头工艺佳陷的敏感性,在一航情况下,主要是进行抗裂性试验,其中包括热裂纹试验、泠裂纹试验、再热裂纹试验和层状撕裂试验等。

### 2.冷裂纹敏感性试验的方法有些(举出至少三个)?

1. 斜Y形坡口对接裂纹试验，
2. 插销试验，
3. 窗形拘束裂纹试验，
4. 拉伸拘束裂纹试验。
5. ...

![img](https://qn-s0.yuketang.cn/Fj81KHEC0vSdVbLb0qRWDLPcFzIf)

![ppt](https://qn-s0.yuketang.cn/FlbtwAfXi2puJm-fxkjGpvRlGtGm)

![ppt](https://qn-s0.yuketang.cn/FshRXhm0ivjRUatlH5mW1mfPyjTM)

![ppt](https://qn-s0.yuketang.cn/FhpQwfv1qJyJ_8tGAmsTOQtiMr20)

![img](https://qn-s0.yuketang.cn/FrHV7-v0eg9kGY-a02LwEPjbn4Jo)

参考链接：

* [《金属焊接工艺基础》课程教学大纲](http://ssis.suda.edu.cn/_upload/article/files/c5/7e/be602d714a749660671f1b82471f/76abc786-0152-45e6-a9e3-9f679aea9259.pdf)
  * [焊接性及其试验评定](http://course.sdu.edu.cn/G2S/eWebEditor/uploadfile/20151216150339003.pdf)
  * [合金结构钢的焊接](http://course.sdu.edu.cn/G2S/eWebEditor/uploadfile/20151216155950004.pdf)
* [2](http://web.ncyu.edu.tw/~lanjc/lesson/C1/class/lesson/4.pdf)
* [3](http://blog.ncut.edu.tw/userfile/2819/CH05.pdf)

[^1]:参考某某大学
